Repository: ashishbhardwajcwe-cell/dpranalyzerpro2ver65

Place IRC reference MD files in this folder.
These files are read server-side only by analyze.js.
They are excluded from Git to protect intellectual property.
Required files to place here after deployment:
IRC_37_2018_Extracted.md
IRC_52_2019_Extraction.md
IRC_SP19_DPR_Analyzer_Extraction.md
IRC_SP48_2023_DPR_Analyzer_Extraction.md
MoRTH_DPR_Reference_Extract.md
IRC_73_1980_Extraction.md
IRC_SP13_DPR_Analyzer_Extraction.md
IRC_SP42_2014_DPR_Analyzer_Extraction.md

File: irc-data/MoRTH_DPR_Reference_Extract.md
# MoRTH Specifications for Road and Bridge Works — DPR Analyzer Reference Extract

**Source:** MoRTH Specifications for Road and Bridge Works (4th Revision, 2001 / 5th Revision, 2013)
**Purpose:** DPR compliance analysis — mandatory requirements, design parameters, tables, and checklist
**Scope:** Sections 300, 400, 500, 600, 900 (Road Works) and key structural sections

---

## SECTION 300 — EARTHWORK, EROSION CONTROL AND DRAINAGE

### Clause 305 — Embankment Construction

#### 305.2.1 Unsuitable Materials (PROHIBITED)
- Materials from swamps, marshes, bogs
- Peat, log, stump, perishable matter; soils classified as OL, OI, OH or Pt per IS:1498
- Materials susceptible to spontaneous combustion
- Frozen materials
- Clay with **Liquid Limit > 70** and **Plasticity Index > 45**
- Materials with leachable salts

#### 305.2.1.2 Expansive Clay
- Free Swelling Index **> 50%** (IS:2720 Part 40) → NOT permitted as fill
- Subgrade and top **500 mm** of embankment below subgrade → must be **non-expansive**

#### 305.2.1.3 Sulphate Limits
- Soluble sulphate **> 1.9 g SO₃/litre** (BS:1377 Test 10, 2:1 water-soil) → not within **500 mm** of concrete
- Total sulphate **> 0.5% by mass** (BS:1377 Test 9) → not within **500 mm** of metallic items

#### 305.2.1.4 Maximum Particle Size
- In embankment: **75 mm**
- In subgrade: **50 mm**
- Max particle size ≤ **2/3 of compacted layer thickness**

#### TABLE 300-1 — Density Requirements of Embankment and Subgrade Materials

| S.No. | Type of Work | Min. Lab Dry Unit Weight |
|-------|--------------|--------------------------|
| 1 | Embankments ≤ 3 m height, not subject to flooding | ≥ 15.2 kN/m³ |
| 2 | Embankments > 3 m height OR subject to prolonged inundation | ≥ 16.0 kN/m³ |
| 3 | Subgrade and earthen shoulders/verges/backfill | ≥ 17.5 kN/m³ |

*Test: IS:2720 (Part 8)*

#### TABLE 300-2 — Compaction Requirements for Embankment and Subgrade

| Type of Work/Material | Relative Compaction (% of max. lab dry density per IS:2720 Part 8) |
|-----------------------|--------------------------------------------------------------------|
| Subgrade and earthen shoulders | ≥ 97% |
| Embankment | ≥ 95% |
| Expansive Clays — Subgrade + 500 mm below | NOT ALLOWED |
| Expansive Clays — Remaining embankment | ≥ 90% |

#### 305.3.5 Layer Construction Requirements
- Layer thickness: **≤ 200 mm compacted thickness**
- Moisture at compaction: **OMC −2% to OMC +1%** (IS:2720 Part 7 or Part 8)
- Clod size in embankment: **≤ 75 mm**; in subgrade: **≤ 50 mm**

#### 305.3.6 Compaction Equipment
- Vibratory roller: **80 to 100 kN static weight**
- OR heavy pneumatic-tyred roller of adequate capacity
- Each layer compacted to densities in **Table 300-2** before next layer
- Test: IS:2720 (Part 28)

#### 305.4.1 Widening of Existing Embankment
- Side slopes steeper than **1V:4H** → cut continuous horizontal benches **≥ 300 mm wide**
- Slope flatter than **1V:4H** → plough/scarify acceptable

#### 305.4.6 Embankment Under Water
- Compaction: mechanical tamping, **≥ 90% relative compaction** using IS:2720 (Part 8)

---

### Clause 301 — Excavation for Roadway and Drains

#### Key Requirements
- Ground shall be loosened to **0.5 m below subgrade** if density < 97% relative compaction
- Unsuitable material in foundation → remove and replace minimum **500 mm**

---

## SECTION 400 — SUB-BASES, BASES (NON-BITUMINOUS) AND SHOULDERS

### Clause 401 — Granular Sub-Base (GSB)

#### 401.2.1 Permitted Materials
Natural sand, moorum, gravel, crushed stone, or combinations
Crushed slag, crushed concrete, brick metal, kankar → **specific Engineer approval required**

#### Physical Requirements (401.2.2)
- 10% fines value: **≥ 50 kN** (soaked condition, BS:812 Part 111)
- Water absorption > 2% → soundness test required (IS:383)

#### TABLE 400-1 — Grading for Close-Graded GSB Material

| IS Sieve | Grading I (% passing) | Grading II (% passing) | Grading III (% passing) |
|----------|-----------------------|------------------------|-------------------------|
| 75.0 mm | 100 | — | — |
| 53.0 mm | 80–100 | 100 | — |
| 26.5 mm | 55–90 | 70–100 | 100 |
| 9.50 mm | 35–65 | 50–80 | 65–95 |
| 4.75 mm | 25–55 | 40–65 | 50–80 |
| 2.36 mm | 20–40 | 30–50 | 40–65 |
| 0.425 mm | 10–25 | 15–25 | 20–35 |
| 0.075 mm | 3–10 | 3–10 | 3–10 |
| **Min. CBR** | **30** | **25** | **20** |

#### TABLE 400-2 — Grading for Coarse-Graded GSB Material

| IS Sieve | Grading I (% passing) | Grading II (% passing) | Grading III (% passing) |
|----------|-----------------------|------------------------|-------------------------|
| 75.0 mm | 100 | — | — |
| 53.0 mm | — | 100 | — |
| 26.5 mm | 55–75 | 50–80 | 100 |
| 4.75 mm | 10–30 | 15–35 | 25–45 |
| 0.075 mm | <10 | <10 | <10 |
| **Min. CBR** | **30** | **25** | **20** |

*Note: Material passing 0.425 mm sieve → Liquid Limit ≤ 25; Plasticity Index ≤ 6*

#### 401.4.2 Compaction
- Layer ≤ 100 mm → smooth wheeled roller **80–100 kN**
- Layer up to 215 mm → vibratory roller **80–100 kN** or pneumatic roller **200–300 kN** (min. tyre pressure **0.7 MN/m²**)
- Compaction: **≥ 98% of MDD** (IS:2720 Part 8)
- Roller speed: **≤ 5 km/h**
- Moisture: **OMC −2% to OMC +1%**

---

### Clause 402 — Lime Treated Soil (Sub-grade/Sub-base)

#### 402.2.2 Lime Purity
- **≥ 70% CaO** by weight (tested per IS:1514)

#### 402.2.3 Mix Design
- Lab CBR/UCS value ≥ **1.5 × minimum field value**

#### TABLE 400-3 — Soil Pulverisation for Lime Stabilisation

| IS Sieve | Min. % Passing |
|----------|---------------|
| 26.5 mm | 100 |
| 5.6 mm | 80 |

#### 402.3.1 Weather Limitation
- No lime stabilisation when air temperature **< 10°C**

#### 402.3.3 Layer Thickness
- Min: **100 mm** compacted; Max: **200 mm** compacted

#### 402.3.7 Moisture at Compaction
- **≥ OMC** and **≤ OMC + 2%** (IS:2720 Part 8)

#### 402.3.8 Compaction
- **≥ 98% MDD** (IS:2720 Part 8)
- Must be completed within **3 hours** of mixing

#### 402.3.9 Curing
- Min. curing period: **7 days** before subsequent courses

---

### Clause 403 — Cement Treated Soil (Sub-base/Base)

#### 403.2.2 Cement Standard
IS:269, IS:455, or IS:1489

#### TABLE 400-4 — Grading for Cement Stabilisation

| IS Sieve | Sub-base (% passing, finer than) | Base (% passing, within range) |
|----------|----------------------------------|-------------------------------|
| 53.0 mm | 100 | 100 |
| 37.5 mm | 95 | 95–100 |
| 19.0 mm | 45 | 45–100 |
| 9.5 mm | 35 | 35–100 |
| 4.75 mm | 25 | 25–100 |
| 600 micron | 8 | 8–65 |
| 300 micron | 5 | 5–40 |
| 75 micron | 0 | 0–10 |

---

### Clause 406 — Wet Mix Macadam (WMM)

#### 406.1 Layer Thickness
- Single layer: **≥ 75 mm** compacted
- With vibratory compaction (Engineer approved): up to **200 mm**

#### TABLE 400-10 — Physical Requirements for WMM Aggregates

| Test | Standard | Requirement |
|------|----------|-------------|
| Los Angeles Abrasion Value | IS:2386 Part 4 | ≤ 40% |
| OR Aggregate Impact Value | IS:2386 Part 4 or IS:5640 | ≤ 30% |
| Combined Flakiness + Elongation Index | IS:2386 Part 1 | ≤ 30% |

*Water absorption > 2% → soundness test (IS:2386 Part 5)*
*If crushed gravel: ≥ 90% by weight retained on 4.75 mm must have ≥ 2 fractured faces*

#### TABLE 400-11 — Grading for WMM Aggregates

| IS Sieve | % Passing |
|----------|-----------|
| 53.00 mm | 100 |
| 45.00 mm | 95–100 |
| 26.50 mm | — |
| 22.40 mm | 60–80 |
| 11.20 mm | 40–60 |
| 4.75 mm | 25–40 |
| 2.36 mm | 15–30 |
| 600 micron | 8–22 |
| 75 micron | 0–8 |

*Materials finer than 425 micron: Plasticity Index ≤ 6*

#### 406.3.5 Compaction
- Layer ≤ 100 mm → smooth wheel roller **80–100 kN**
- Layer up to 200 mm → vibratory roller **≥ 80–100 kN static weight**
- Speed: **≤ 5 km/h**
- Target density: **≥ 98% MDD** (IS:2720 Part 8)
- Dry overnight (24 hours) before next course

---

## SECTION 500 — BASES AND SURFACE COURSES (BITUMINOUS)

### Clause 501 — General Requirements for Bituminous Pavement Layers

#### 501.5.1 Weather Limitations
- No laying when free-standing water present, during rain, fog, or dust storms
- Air temperature at surface **< 10°C** → laying suspended
- Wind speed **> 40 km/h** at 2 m height → laying suspended (unless Engineer approves)

#### 501.3 Mixing
- Pre-mixed bituminous materials → prepared in **hot mix plant** only
- Temperature difference between binder and aggregate: **≤ 14°C**

#### TABLE 500-5 — Mixing and Compaction Temperatures (Key Reference)
*(Actual values depend on binder grade — refer Clause 501 and Manual for Construction and Supervision of Bituminous Works)*

---

### Clause 507 — Dense Graded Bituminous Macadam (DBM)

#### 507.1 Scope and Layer Thickness
- Single layer thickness: **50 mm to 100 mm**
- Used for base/binder and profile corrective courses

#### 507.2.1 Binder
- Paving bitumen per IS:73, Penetration Grade **65 or 90** (as per Table 500-10)

#### TABLE 500-8 — Physical Requirements for Coarse Aggregate (DBM)

| Property | Test Standard | Specification |
|----------|--------------|---------------|
| Cleanliness (dust) | IS:2386 Part 1 | Max 5% passing 0.075 mm |
| Particle shape (Flakiness + Elongation) | IS:2386 Part 1 | Max 30% |
| LA Abrasion Value | IS:2386 Part 4 | Max 35% |
| OR Aggregate Impact Value | IS:2386 Part 4 | Max 27% |
| Soundness — Sodium Sulphate | IS:2386 Part 5 | Max 12% |
| Soundness — Magnesium Sulphate | IS:2386 Part 5 | Max 18% |
| Water Absorption | IS:2386 Part 3 | Max 2% |
| Stripping (Coating retention) | IS:6241 | Min 95% retained coating |
| Retained Tensile Strength (if stripping < 95%) | AASHTO T283 | Min 80% |

#### TABLE 500-9 — Grading for Mineral Filler (DBM)

| IS Sieve (mm) | Cumulative % passing |
|---------------|----------------------|
| 0.6 | 100 |
| 0.3 | 95–100 |
| 0.075 | 85–100 |

*Plasticity Index of filler ≤ 4 (not applicable for cement/lime)*
*When coarse aggregate is gravel → add 2% Portland cement or hydrated lime*

#### TABLE 500-10 — Composition of DBM Pavement Layers

| Property | Grading 1 | Grading 2 |
|----------|-----------|-----------|
| Nominal aggregate size | 40 mm | 25 mm |
| Layer thickness | 80–100 mm | 50–75 mm |
| IS Sieve 45 mm | 100 | — |
| IS Sieve 37.5 mm | 95–100 | 100 |
| IS Sieve 26.5 mm | 63–93 | 90–100 |
| IS Sieve 19 mm | — | 71–95 |
| IS Sieve 13.2 mm | 55–75 | 56–80 |
| IS Sieve 4.75 mm | 38–54 | 38–54 |
| IS Sieve 2.36 mm | 28–42 | 28–42 |
| IS Sieve 0.3 mm | 7–21 | 7–21 |
| IS Sieve 0.075 mm | 2–8 | 2–8 |
| Min. Bitumen content (% by mass of total mix) | 4.0% | 4.5% |
| Bitumen grade (pen) | 65 or 90 | 65 or 90 |

#### TABLE 500-11 — Mix Requirements for DBM

| Parameter | Requirement |
|-----------|-------------|
| Min. Marshall Stability (kN at 60°C) | 9.0 |
| Min. Flow (mm) | 2 |
| Max. Flow (mm) | 4 |
| Compaction level | 75 blows each face |
| % Air voids | 3–6 |
| % VMA | See Table 500-12 |
| % VFB | 65–75 |

#### TABLE 500-12 — Minimum VMA Requirements

| Nominal Max. Particle Size (mm) | Min. VMA at 3% air voids | Min. VMA at 4% air voids | Min. VMA at 5% air voids |
|----------------------------------|--------------------------|--------------------------|--------------------------|
| 9.5 | 14.0 | 15.0 | 16.0 |
| 12.5 | 13.0 | 14.0 | 15.0 |
| 19.0 | 12.0 | 13.0 | 14.0 |
| 25.0 | 11.0 | 12.0 | 13.0 |
| 37.5 | 10.0 | 11.0 | 12.0 |

#### TABLE 500-13 — Permissible Variations from Job Mix Formula

| Description | Base/Binder Course | Wearing Course |
|-------------|--------------------|----------------|
| Aggregate passing 19 mm or larger | ±8% | ±7% |
| Aggregate passing 13.2 mm, 9.5 mm | ±7% | ±6% |
| Aggregate passing 4.75 mm | ±6% | ±5% |
| Aggregate passing 2.36 mm, 1.18 mm, 0.6 mm | ±5% | ±4% |
| Aggregate passing 0.3 mm, 0.15 mm | ±4% | ±3% |
| Aggregate passing 0.075 mm | ±2% | ±1.5% |
| Binder content | ±0.3% | ±0.3% |
| Mixing temperature | ±10°C | ±10°C |

#### 507.3.3 Job Mix Formula (JMF) Submission
- JMF submitted to Engineer **≥ 20 days before start of work**
- Must include: source of materials, proportions, single definite % passing each sieve, individual gradings, test results, mixing/compacting temperature

#### 507.5 Opening to Traffic
- **Minimum 24 hours** after laying and completion of compaction (unless Engineer approves in writing)

---

### Clause 508 — Semi Dense Bituminous Concrete (SDBC)

#### Layer Thickness
- Grading 1 (13 mm nominal): **35–40 mm**
- Grading 2 (10 mm nominal): **25–30 mm**

#### TABLE 500-16 — Mix Requirements for SDBC

| Parameter | Requirement |
|-----------|-------------|
| Min. Marshall Stability (kN at 60°C) | 8.2 |
| Min. Flow (mm) | 2 |
| Max. Flow (mm) | 4 |
| Compaction level | 75 blows each face |
| % Air voids | 3–5 |
| % VMA | See Table 500-12 |
| % VFB | 65–78 |

---

### Clause 509 — Bituminous Concrete (BC) / Wearing Course
*(Refer 5th Revision Clause 507 for BC; 4th Revision uses SDBC as primary wearing course)*

---

## SECTION 600 — CONCRETE PAVEMENT

### Clause 601 — Dry Lean Cement Concrete (DLC) Sub-base

#### Key Requirements
- Grade: **M10** (nominal)
- Sub-base for CC pavement

---

### Clause 602 — Cement Concrete Pavement

#### 602.1 Scope
- Unreinforced, dowel-jointed plain cement concrete (PCC) pavement
- Design parameters (slab thickness, concrete grade, joint details) as per drawings

#### 602.2.2 Cement
- OPC 33 Grade (IS:269), OPC 43 Grade (IS:8112), OPC 53 Grade (IS:12269) — **43 Grade preferred as minimum**
- Sulphate-resistant cement (IS:12330) if soil sulphates exceed **0.5%**
- Material approval **≥ 45 days** before commencement

#### 602.2.3 Admixtures
- Per IS:6925 and IS:9103
- Air-entrained concrete: **5 ± 1.5%** air for 25 mm nominal aggregate

#### 602.2.4 Aggregates
- Per IS:383; LA Abrasion **≤ 35%**
- Max coarse aggregate size: **25 mm**
- Water absorption of coarse aggregate: **≤ 2%**
- Soundness (5 cycles): Na₂SO₄ **≤ 12%**; MgSO₄ **≤ 18%**
- Chloride content: **≤ 0.06%** by weight
- Sulphate content (SO₃): **≤ 0.25%** by weight
- Fine aggregate: clay lumps **≤ 4%**; coal/lignite **≤ 1%**; passing 75 micron **≤ 4%**

#### 602.3.2 Cement Content
- **Minimum: 350 kg/m³**
- **Maximum: 425 kg/m³**

#### 602.3.3 Concrete Strength
- **Max free water-cement ratio: 0.50**
- Design mix based on **flexural strength**
- Field quality control: **flexural strength**
- Slump: **30 ± 15 mm** (typical range, may be modified per paving equipment)

#### 602.4 Sub-base
- DLC sub-base per Clause 601
- Cracks in sub-base wider than **10 mm** → repair before laying separation membrane

#### 602.5 Separation Membrane
- Impermeable plastic sheeting: **125 microns thick**, laid flat without creases
- Overlap: **≥ 300 mm**

#### 602.6.2.2 Contraction Joints
- Mechanically sawn joint groove: **3 to 5 mm wide**, depth **1/4 to 1/3 of slab ± 5 mm**
- Saw cutting: as soon as concrete can bear load of saw machine (typically **6–8 hours**)

#### 602.6.4 Longitudinal Joints
- Saw cut to **≥ 1/3 slab depth ± 5 mm**
- Tie bars per Clause 602.6.6

#### 602.6.5 Dowel Bars
- Mild steel rounds per IS:432/IS:1139 (Grade S240)
- Positioned at **mid-depth ± 20 mm**
- Centred on joint line **± 25 mm**
- Alignment: **± 3 mm per 300 mm** length (2/3 bars) and **± 2 mm per 300 mm** (remaining bars)
- Plastic sheath length: **≥ 2/3 of bar** (contraction joints) or **half + 50 mm** (expansion joints)
- Max bond stress through sheath (pull-out test): **≤ 0.14 MPa**

#### 602.6.6 Tie Bars
- Deformed steel, **415 MPa** per IS:1786
- Position: middle third of slab depth
- Corrosion protection: bituminous paint **75 mm** on each side of joint
- Minimum cover below joint groove: **30 mm**

#### 602.7 Weather Limits
- **No concreting when concrete temperature > 30°C** or **< 5°C (descending)**
- Max time from water addition to surface finishing: **120 min** (concrete < 25°C) / **90 min** (25–30°C)
- Trucks/tippers not to run on completed slabs until **28 days** after placing

#### 602.8 Side Forms / Rails
- Straight within **3 mm in 3 m**; settlement **≤ 1.5 mm in 3 m**
- Secured by **≥ 3 stakes/pins per 3 m length**
- Set to line **± 10 mm** and level **± 3 mm**
- Forms inspected **12 hours before** use and not removed until **12 hours after** concreting

#### 602.8.2 Form Setting in Advance
- Forms set for **≥ 200 m** length in advance of paving, or next 24 hrs work (whichever more)

#### 602.9.1 Paving Rate Capacity
- Batching plant + paving equipment capable of **≥ 300 m per day**

#### 602.9.3.3 Paver Specifications
- Slip form or fixed form paver with electronic controls
- Vibrators: frequency **8,300 to 9,600 impulses/min**; spacing **≤ 60 cm**

---

## SECTION 900 — QUALITY CONTROL FOR ROAD WORKS

### Clause 902 — Control of Alignment, Level and Surface Regularity

#### 902.2 Horizontal Alignment Tolerance
- Edges of carriageway: **± 10 mm** from design
- Edges of roadway and lower pavement layers: **± 25 mm**

#### TABLE 900-1 — Tolerances in Surface Levels

| Layer | Tolerance |
|-------|-----------|
| Subgrade | +20 mm / −25 mm |
| Sub-base (flexible) | +10 mm / −20 mm |
| Sub-base (concrete pavement — DLC) | +6 mm / −10 mm |
| Base course — bituminous (machine laid) | +6 mm / −6 mm |
| Base course — non-bituminous (machine) | +10 mm / −10 mm |
| Base course — non-bituminous (manual) | +15 mm / −15 mm |
| Wearing course — bituminous (machine) | +6 mm / −6 mm |
| Wearing course — bituminous (manual) | +10 mm / −10 mm |
| Cement concrete pavement | +5 mm / −6 mm (max −8 mm at 0–30 cm from edges) |

*Measurements on grid: 6.25 m longitudinally × 3.5 m transversely (subgrade/sub-base/base)*
*Measurements on grid: 6.25 m along length × 0.5 m from edges and centre (wearing course/CC)*
*For any 10 consecutive measurements: ≤ 1 may exceed tolerance, and that by no more than 5 mm*

#### TABLE 900-2 — Maximum Permitted Number of Surface Irregularities (3 m straight edge)

| Road Category | 4 mm irregularity (in 300 m) | 7 mm irregularity (in 300 m) | 4 mm in 75 m | 7 mm in 75 m |
|--------------|------------------------------|------------------------------|--------------|--------------|
| National Highways / Expressways | 20 | 2 | 9 | 1 |
| Roads of lower category | 40 | 4 | 18 | 2 |

*For laybys, service areas, bituminous base/intermediate courses: double the above limits*

#### Maximum Gap Under 3 m Straight Edge
- Pavement surface (bituminous and CC): **3 mm**
- Bituminous base courses: **6 mm**
- Granular sub-base/base: **8 mm**
- Sub-base under CC pavement: **10 mm**

---

### Clause 903 — Quality Control Tests During Construction

#### 903.2.1 Borrow Material Tests (Embankment)
- Sand content (IS:2720 Part 4): **2 tests per 3,000 m³**
- Plasticity test (IS:2720 Part 5): **2 tests per 3,000 m³**
- Density test (IS:2720 Part 8): **2 tests per 3,000 m³**
- Moisture content (IS:2720 Part 2): **1 test per 250 m³**
- CBR test (IS:2720 Part 16): **1 test per 3,000 m³** minimum

#### 903.2.2 Compaction Control
- **≥ 1 density test per 1,000 m²** of compacted area
- Subgrade/earthen shoulders: **≥ 1 test per 500 m²**
- Acceptance: mean density not less than:
  - Specified density + **[1.65 − 1.65/(√n − 0.5)] × σ**

#### TABLE 900-3 — Control Tests for Sub-bases and Bases (Minimum Frequency)

| Type | Test | Frequency |
|------|------|-----------|
| Granular | Gradation | 1 per 200 m³ |
| Granular | Atterberg limits | 1 per 200 m³ |
| Granular | Moisture content | 1 per 250 m² |
| Granular | Density of compacted layer | 1 per 500 m² |
| Lime/Cement Stabilised | Quality of lime/cement | 1 per consignment, min 1 per 5 tonnes |
| Lime/Cement Stabilised | Moisture content | 1 per 250 m² |
| Lime/Cement Stabilised | Density of compacted layer | 1 per 500 m² |
| WBM | Aggregate Impact Value | 1 per 200 m³ aggregate |
| WBM | Grading | 1 per 100 m³ |
| WMM | Aggregate Impact Value | 1 per 200 m³ aggregate |
| WMM | Grading | 1 per 100 m³ aggregate |
| WMM | Density of compacted layer | 1 per 500 m² |

#### TABLE 900-4 — Control Tests for Bituminous Works (Minimum Frequency)

| Type | Test | Frequency |
|------|------|-----------|
| Prime/Tack/Fog Coat | Binder quality | Per IS:73, IS:217, IS:8887 |
| Prime/Tack/Fog Coat | Binder temperature | Regular close intervals |
| Prime/Tack/Fog Coat | Rate of spread | 1 per 500 m², min 2 per day |
| BM/DBM/SDBC/BC | Mix grading | 1 set per 400 tonnes mix, min 2 per plant per day |
| BM/DBM/SDBC/BC | Marshall stability | 1 set of 3 specimens per 400 tonnes, min 2 sets per plant per day |
| BM/DBM/SDBC/BC | Binder content | 1 per 400 tonnes, min 2 per day per plant |
| BM/DBM/SDBC/BC | Temperature control | Regular close intervals |
| BM/DBM/SDBC/BC | Density of compacted layer | 1 per 250 m² |
| Seal coat/Surface Dressing | Aggregate grading | 1 per 25 m³ aggregate |
| Seal coat/Surface Dressing | Stripping value | Initially 1 set of 3 per source |

#### TABLE 900-6 — Frequency of QC Tests for Paving Quality Concrete

| Test Item | Frequency |
|-----------|-----------|
| Cement — physical and chemical | Once per source; occasionally on long storage |
| Coarse/fine aggregate gradation | 1 per day's work per fraction |
| Coarse aggregate — LA Abrasion/AIV | Once per source, then monthly |
| Aggregate soundness | Before approval and monthly |
| Water absorption of aggregate | Regularly, min 1 per day (coarse); 2 per day (fine) |
| Water — chemical test | Once per source; on doubt |
| Concrete strength (cubes + beams) | 2 cubes + 2 beams per 150 m³ or min 6 cubes + 6 beams per day's work |
| Workability (slump) | 1 per dumper load at batching plant and paving site initially |
| Joint alignment/width/depth | 1 per 400 m length or per day's work |
| Surface regularity | Once per day's work |
| Dowel bar alignment | Per Clause 602.9.8 |
| Texture depth | Per Clause 602.9.8 |

---

## KEY ACCEPTANCE CRITERIA FORMULA (903.2.2, 903.3.1, 903.4.2)

**Compaction, Marshall stability, and stabiliser content acceptance:**

> Mean value ≥ Specified value + **[1.65 − 1.65/(√n − 0.5)] × σ**

where n = number of samples, σ = standard deviation

---

## DPR COMPLIANCE CHECKLIST — MoRTH Specifications

### A. EARTHWORK & EMBANKMENT (Section 300)

- [ ] Unsuitable materials identified and excluded (swamp soil, OL/OI/OH/Pt, LL>70, PI>45)
- [ ] Expansive clay free swelling index confirmed ≤ 50% (IS:2720 Part 40)
- [ ] Subgrade and 500 mm below subgrade: non-expansive material confirmed
- [ ] Embankment fill max particle size: ≤ 75 mm; subgrade ≤ 50 mm
- [ ] Min dry unit weight confirmed per Table 300-1 (15.2 / 16.0 / 17.5 kN/m³)
- [ ] Compaction requirement specified: 97% (subgrade) / 95% (embankment) per Table 300-2
- [ ] Layer thickness specified: ≤ 200 mm compacted
- [ ] Moisture range specified: OMC −2% to +1%
- [ ] Compaction equipment specified: vibratory/pneumatic roller 80–100 kN
- [ ] Benching requirement for widening addressed (≥ 300 mm wide benches if slope > 1V:4H)
- [ ] Borrow material testing programme defined per Clause 903.2.1

### B. GRANULAR SUB-BASE (Clause 401)

- [ ] GSB grading specified (I, II, or III) as per project design CBR
- [ ] Min CBR confirmed: 30 (Gr I) / 25 (Gr II) / 20 (Gr III)
- [ ] 10% fines value ≥ 50 kN (soaked, BS:812 Part 111) specified
- [ ] Liquid limit ≤ 25; PI ≤ 6 (material passing 0.425 mm) confirmed
- [ ] Compaction requirement: 98% MDD (IS:2720 Part 8) stated
- [ ] Roller specification included (80–100 kN for ≤100 mm layer; vibratory for ≤ 215 mm)
- [ ] QC test frequency per Table 900-3 specified

### C. WET MIX MACADAM (Clause 406)

- [ ] WMM gradation per Table 400-11 specified
- [ ] LA Abrasion ≤ 40% OR AIV ≤ 30% specified (Table 400-10)
- [ ] Flakiness + Elongation ≤ 30% specified
- [ ] PI of fines ≤ 6 (passing 425 micron) confirmed
- [ ] Layer thickness: 75–200 mm (single layer) specified
- [ ] Compaction: 98% MDD per IS:2720 Part 8
- [ ] 24-hour curing/drying before next course

### D. BITUMINOUS WORKS — DBM/SDBC/BC (Sections 501, 507, 508)

- [ ] Binder grade specified (IS:73, Penetration grade 65 or 90)
- [ ] JMF requirement stated: submission ≥ 20 days before work
- [ ] Aggregate physical requirements per Table 500-8 stated (LA ≤ 35%, AIV ≤ 27%, FI+EI ≤ 30%)
- [ ] DBM grading conformance per Table 500-10 (Grading 1 or 2)
- [ ] Min bitumen content: ≥ 4.0% (Gr 1) / ≥ 4.5% (Gr 2)
- [ ] Marshall mix design requirements per Table 500-11: stability ≥ 9.0 kN, flow 2–4 mm, air voids 3–6%, VFB 65–75%
- [ ] VMA requirements per Table 500-12 referenced
- [ ] Plant trial and laying trial requirement stated (Cl. 507.3.4, 507.3.5)
- [ ] Laying trial area: ≥ 100 m²
- [ ] JMF variation limits per Table 500-13 specified
- [ ] Opening to traffic: ≥ 24 hours post-laying
- [ ] Weather restrictions stated: no laying at < 10°C surface temp, > 40 km/h wind
- [ ] QC test frequency per Table 900-4 specified
- [ ] Marshall testing: 1 set of 3 per 400 tonnes, min 2 sets per plant per day

### E. CEMENT CONCRETE PAVEMENT (Clause 602)

- [ ] Concrete grade and flexural/compressive strength specified as per design
- [ ] Cement type specified: ≥ 43 Grade OPC (IS:8112) recommended minimum
- [ ] Material approval lead time: ≥ 45 days before commencement
- [ ] Min cement content: 350 kg/m³; Max: 425 kg/m³
- [ ] Max w/c ratio: 0.50
- [ ] Max aggregate size: 25 mm
- [ ] Aggregate LA Abrasion ≤ 35% specified
- [ ] Aggregate water absorption ≤ 2% specified
- [ ] Separation membrane: 125-micron plastic sheeting, overlap ≥ 300 mm
- [ ] Joint details specified: type, spacing, groove dimensions
- [ ] Contraction joint groove: 3–5 mm wide, 1/4 to 1/3 slab depth ± 5 mm
- [ ] Longitudinal joint depth: ≥ 1/3 slab depth ± 5 mm
- [ ] Dowel bar grade: S240 (IS:432); Tie bar grade: S415 (IS:1786)
- [ ] Dowel position: mid-depth ± 20 mm
- [ ] Paving rate capacity: ≥ 300 m/day
- [ ] Vibrator frequency: 8,300–9,600 impulses/min; spacing ≤ 60 cm
- [ ] Saw cutting start time: ≥ 6–8 hours after laying
- [ ] No concreting > 30°C or < 5°C (descending)
- [ ] Total time from water addition to finishing: ≤ 120 min (< 25°C) / ≤ 90 min (25–30°C)
- [ ] Slump: 30 ± 15 mm (field-established per paving equipment)
- [ ] Form setting 12 hrs before and not removed until 12 hrs after
- [ ] 3 m guidewire sag ≤ 20 mm under 500 g weight
- [ ] Mix design submitted ≥ 30 days before trial paving
- [ ] QC tests per Table 900-6 specified

### F. SURFACE REGULARITY & ALIGNMENT (Section 902)

- [ ] Surface level tolerances per Table 900-1 referenced
- [ ] Horizontal alignment tolerance stated: ±10 mm (carriageway edges)
- [ ] Surface irregularity limits per Table 900-2 specified
- [ ] 3 m straight edge gap limits stated: 3 mm (wearing course), 6 mm (bituminous base), 8 mm (granular), 10 mm (sub-base under CC)
- [ ] Measurement grid specified: 6.25 m × 3.5 m (base/sub-base); 6.25 m with 0.5 m offsets (wearing course/CC)

### G. QUALITY CONTROL PROGRAMME

- [ ] Site laboratory provision confirmed per Clause 901.8
- [ ] Borrow material testing programme: sand, plasticity, density, moisture, CBR
- [ ] Compaction testing frequency: 1 per 1,000 m² (embankment); 1 per 500 m² (subgrade)
- [ ] Acceptance criteria formula documented: mean ≥ specified + [1.65 − 1.65/(√n − 0.5)] × σ
- [ ] Sub-base/base QC per Table 900-3
- [ ] Bituminous QC per Table 900-4 (density 1 per 250 m²; Marshall 2 sets per plant per day)
- [ ] Concrete QC per Table 900-6 (2 cubes + 2 beams per 150 m³ or min 6+6 per day)
- [ ] Contractor's obligation: provide next layer only after Engineer approval of current layer (Cl. 901.6)

---

## CRITICAL CROSS-REFERENCE STANDARDS

| MoRTH Clause | Key IS / BS Reference | Scope |
|--------------|----------------------|-------|
| 305.2.1 | IS:1498 | Soil classification |
| 305.2.1.2 | IS:2720 Part 40 | Free swelling index |
| 305.2.1.3 | BS:1377 Test 9/10 | Sulphate content |
| 305.3.5 | IS:2720 Part 7/8 | MDD, OMC |
| 305.3.6 | IS:2720 Part 28 | Field density |
| 401.2.2 | BS:812 Part 111 | 10% fines value |
| 406.2.1.1 | IS:2386 Part 4, IS:5640 | AIV, LA Abrasion |
| 507.2.1 | IS:73 | Paving bitumen |
| 507.3.1 | Asphalt Institute MS-2 | Marshall method |
| 602.2.2 | IS:269, IS:8112, IS:12269, IS:12330 | Cement types |
| 602.2.4 | IS:383 | Aggregates for concrete |
| 602.2.6 | IS:432, IS:1139, IS:1786 | Dowel/tie bars |
| 602.3 | IS:10262, IS:SP:23 | Mix design |
| 602.8.1 | IRC:SP:11 | QC handbook for roads |
| 903 | IS:2720 (various parts) | Soil/materials testing |

---

*Extracted from MoRTH 4th Revision (2001) with 5th Revision (2013) updates — for DPR Analyzer Pro compliance engine*
*This extract covers mandatory requirements only; design theory, examples, and derivations excluded*
